Repository: stfc/alc-dls-exafs

# MD-EXAFS (`md-exafs`)
`md-exafs` provides the core scientific engine and command-line interface for calculating ensemble-averaged Extended X-ray Absorption Fine Structure (EXAFS) spectra from molecular dynamics trajectories.

The package sits at the base of the MD-EXAFS software ecosystem:
- **MD-EXAFS Core and CLI (`md-exafs`)**: Trajectory analysis, Debye–Waller extraction, FEFF card and input generation, path reconstruction, and streaming batch execution.
- **[AiiDA-FEFF](https://github.com/stfc/aiida-feff)**: AiiDA plugin for provenance tracking, multi-node HPC daemon scheduling and batch orchestration.
- **[AiiDAlab-EXAFS](https://github.com/stfc/aiidalab-exafs)**: Interactive browser interface inside Jupyter and AiiDAlab.

---

## Capabilities

The package implements the physical and numerical routines required to bridge thermal configurations and experimental absorption spectra:

- **Exact EXAFS reconstruction**: Evaluates the EXAFS equation for individual scattering paths using the complex electron momentum $p = \mathrm{rep} + i/\lambda$, matching Larch and FEFF conventions.
- **Shard-and-stream batch execution**: Runs FEFF in bounded chunks across available CPU cores, streams calculated spectra and per-path parameters directly into HDF5 shards (`batch_shard.h5`), and prunes scratch directories immediately to keep disk usage within fixed bounds.
- **Hybrid path storage**: Stores raw 6-column FEFF scattering parameters on native grids for per-frame paths to permit post-hoc adjustment of $S_0^2$, $\sigma^2$, or $\Delta E_0$, while pre-evaluating fine-grid $\chi(k)$ and $|\tilde{\chi}(R)|$ for the dominant composite ensemble paths.
- **Debye–Waller and ADP extraction**: Extracts path variances ($\sigma^2$), third and fourth cumulants ($C_3, C_4$), autocorrelation sample corrections ($N_\text{eff}$), and atomic displacement parameter (ADP) CIF models directly from trajectories, with support for non-orthogonal periodic cells.
- **Per-frame absorber resolution**: Supports element labels, explicit index lists, and element-relative indexing (`"Cu:0,2"`), validating chemical species consistency across static and permuted topologies.
- **Experimental alignment**: Imports beamline ASCII columns and Athena projects (`.prj`), applying $\Delta E_0$ threshold shifts and $S_0^2$ scaling on common wavenumber grids.
- **Headless visualisation**: Generates standard Altair spectral charts and 3D scattering vectors for WEAS-widget without framework dependencies.

---

### From source

```bash
git clone https://github.com/stfc/alc-dls-exafs.git
cd alc-dls-exafs

# With command-line interface (typer, rich, matplotlib)
pip install -e ".[cli]"

## Command-line interface

The CLI is available as `md-exafs`. The legacy alias `larch-cli` remains available for transition.

### 1. Full pipeline execution
The `pipeline` command coordinates input generation, parallel FEFF execution, HDF5 archiving, and ensemble spectral averaging in a single run.

```bash

# Single structure (K-edge, first absorber site)
md-exafs pipeline structure.cif Cu

# Trajectory run: process all Cu sites across all frames into HDF5
md-exafs pipeline trajectory.xyz Cu --all-sites --all-frames --hdf5 --keep-paths

# Precompute potentials on the representative structure to accelerate trajectory runs
md-exafs pipeline trajectory.xyz Cu --all-sites --all-frames --hdf5 --reuse-potentials --parallel --workers 8

# Sub-sample trajectory frames (e.g. every 5th frame)
md-exafs pipeline trajectory.xyz Cu --ase-kwargs '{"index": "::5"}'
```

### 2. Spectral and path analysis
The `analyze` command evaluates and plots simulated spectra and path contributions from an existing HDF5 archive (`results.h5` or `ensemble_results.h5`):

```bash

# Plot ensemble average and path decomposition
md-exafs analyze results.h5 --plot-include average,paths --show

# Prune negligible paths (e.g. keep paths with at least 5% of peak amplitude)
md-exafs analyze results.h5 --plot-include average,paths --min-cw-ratio 5.0 --max-paths 20

# Compare against experimental data with an energy shift and amplitude factor
md-exafs analyze results.h5 --experimental measurement.dat --e0-shift 2.5 --s02 0.85
```

### 3. Debye–Waller extraction
Extract path variances ($\sigma^2$), cumulants ($C_3, C_4$), and ADP tensors directly from molecular dynamics configurations:

```bash

# Step 3: Analyse results
md-exafs analyze feff_inputs/ --output plots/ --plot-include sites --show
```

---

# Calculate chi(k) from raw 6-column FEFF scattering factors
k_out = np.linspace(2.0, 16.0, 141)
chi = path_chi(
    k_native=k_coarse,
    feff_data=feff_data_6cols,
    r_eff=2.55,
    degeneracy=12.0,
    k_out=k_out,
    sigma2=0.005,
    s02=0.9,
    e0_shift=1.5,
)
```

# Inspect results through the unified archive reader
reader = ArchiveReader(ensemble_file)
print(f"Grand average chi points: {len(reader.chi)}")
```

File: scripts/larch_example/Hematite.cif
data_global
_chemical_name_mineral 'Hematite'
loop_
_publ_author_name
'Blake R L'
'Hessevick R E'
'Zoltai T'
'Finger L W'
_journal_name_full 'American Mineralogist'
_journal_volume 51
_journal_year 1966
_journal_page_first 123
_journal_page_last 129
_publ_section_title
;
 Refinement of the hematite structure
;
_database_code_amcsd 0000143
_chemical_formula_sum 'Fe2 O3'
_cell_length_a 5.038
_cell_length_b 5.038
_cell_length_c 13.772
_cell_angle_alpha 90
_cell_angle_beta 90
_cell_angle_gamma 120
_cell_volume 302.722
_exptl_crystal_density_diffrn      5.256
_symmetry_space_group_name_H-M 'R -3 c'
loop_
_space_group_symop_operation_xyz
  'x,y,z'
  '2/3+x,1/3+y,1/3+z'
  '1/3+x,2/3+y,2/3+z'
  'x,x-y,1/2+z'
  '2/3+x,1/3+x-y,5/6+z'
  '1/3+x,2/3+x-y,1/6+z'
  'y,x,1/2-z'
  '2/3+y,1/3+x,5/6-z'
  '1/3+y,2/3+x,1/6-z'
  '-x+y,y,1/2+z'
  '2/3-x+y,1/3+y,5/6+z'
  '1/3-x+y,2/3+y,1/6+z'
  '-x,-x+y,1/2-z'
  '2/3-x,1/3-x+y,5/6-z'
  '1/3-x,2/3-x+y,1/6-z'
  '-y,-x,1/2+z'
  '2/3-y,1/3-x,5/6+z'
  '1/3-y,2/3-x,1/6+z'
  'x-y,-y,1/2-z'
  '2/3+x-y,1/3-y,5/6-z'
  '1/3+x-y,2/3-y,1/6-z'
  'y,-x+y,-z'
  '2/3+y,1/3-x+y,1/3-z'
  '1/3+y,2/3-x+y,2/3-z'
  '-x+y,-x,z'
  '2/3-x+y,1/3-x,1/3+z'
  '1/3-x+y,2/3-x,2/3+z'
  '-x,-y,-z'
  '2/3-x,1/3-y,1/3-z'
  '1/3-x,2/3-y,2/3-z'
  '-y,x-y,z'
  '2/3-y,1/3+x-y,1/3+z'
  '1/3-y,2/3+x-y,2/3+z'
  'x-y,x,-z'
  '2/3+x-y,1/3+x,1/3-z'
  '1/3+x-y,2/3+x,2/3-z'
loop_
_atom_site_label
_atom_site_fract_x
_atom_site_fract_y
_atom_site_fract_z
Fe   0.00000   0.00000   0.35530
O   0.30590   0.00000   0.25000
loop_
_atom_site_aniso_label
_atom_site_aniso_U_11
_atom_site_aniso_U_22
_atom_site_aniso_U_33
_atom_site_aniso_U_12
_atom_site_aniso_U_13
_atom_site_aniso_U_23
Fe 0.00772 0.00772 0.00279 0.00386 0.00000 0.00000
O 0.00656 0.00800 0.00442 0.00405 0.00177 0.00365
